Repository: vikramaH/vikramaH.github.io

आज से लगभग सौ वर्ष पहले **नागरी प्रचरिणी सभा** के नेतृत्व में सम्पादित हिन्दी विश्वकोश को गिटहब पर रख रहा हूँ। मेरा विश्वास है कि इससे इसको एक नया जीवन मिलेगा। इसमें नये लेख जोड़े जा सकते हैं और वर्तमान लेखों को सुधारा जा सकता है, अद्यतन किया जा सकता है, या विस्तारित किया जा सकता है।

Hindi Vishwakosh as a website on Github. It has about 10 thousand articles (**8896** articles to be exact) .

File: Data/60451.htm
हिंदी विश्वकोश

निकल क्रोमियम इस्पात व्यापक
 नाम है। गुणों में एक दूसरे से सर्वथा भिन्न अनेक उत्पादों का इसमें 
समावेश है। अत: इस्पात की यथार्थ परिभाषा देना प्राय: असंभव है। व्यावहारिक
 दृष्टि से लोह कार्बन मिश्रधातु को, जिसमें प्राय: कार्बन का अंश दो 
प्रतिशत से अधिक नहीं होता, इस्पात मानते हैं, चाहे इसमें अन्य तत्व हों या
 नहीं। इसके अतिरिक्त कार्बन इस्पात में सिलिकन, गंधक, फॉस्फोरस, और 
मैंगनीज भी विभिन्न मात्रा में रहते है, जो इस्पात निर्माण में प्रयुक्त 
कच्चे काम और ईधंन से आ जाते हैं। कुछ तत्वों को जन बूझकर भ्राष्ट भरण (charges) में मिलाते हैं, ताकि अधिकतम उपयोग के लिए अनेक गुणों से परिपूर्ण विभिन्न प्रकार के इस्पात प्राप्त हो सकें।

इस्पात
 के अत्यधिक उपयुक्त मिश्रक तत्वों में मैंगनीज के बाद निकल का स्थान है। 
यह पिघले लोहे में हर अनुपात में भली भाँति मिश्रित हो जाता है और ठंढा 
होने पर ठोस विलयन का रूप धारण कर लेता है। पाँच प्रतिशत तक की मात्रा में 
मिलने पर यह इस्पात की तन्यता (ductility) को कुप्रभावित किए बिना उसके तनाव सामर्थ्य (tensile strength) और दृढ़ता (toughness) को बढ़ाता है। कुछ इस्पातों में तन्यता सुधर जाती है। निकल कठोरकरणीयता को बढ़ाता है और भंजन तथा विरूपण (cracking and disfortion)
 की प्रवृत्ति कम करता है, जिससे बड़े खंडों को सफलतापूर्वक कठोर किया जा 
सकता है। आठ प्रतिशत या इससे अधिक मात्रा में यह अनेक संक्षारणरोधी (corrosion resistant) और ऑस्टेनाइटी (austenitic) अविकारी इस्पात का घटक है, जिनमें १८:८ क्रोमियम निकल इस्पात और उसके संजात (derivatives)
 भी संमिलित हैं। गैस टरबाइन डिस्कों और ब्लेडों में, उच्च प्रतिबल और उच्च
 ताप की स्थितयों में, उपयोग के लिए जो अभिनव इस्पात बन रहे हैं, उनमें २० 
प्रतिशत या इससे भी अधिक निकल रहता है।

अकेला
 या मिश्रक तत्वों के साथ क्रोमियम इस्पात के घिसाईप्रतिरोध और कठोरकरणीयता
 की वृद्धि करता है। यह १२ से १४ प्रतिशत तक के अनुपात में अविकारी कटलरी 
इस्पात का अवश्यक अवयव है और इसी अनुपात, या इससे अधिक अनुपात (२० प्रतिशत 
तक), में निकल और कभी कभी अन्य तत्वों के साथ तापसह तथा जंग और अम्ल 
प्रतिरोधक विविध आस्टेनाइटी इस्पात प्रदान करता है। घिसाई प्रतिरोध उन्नत 
करने के लिए दो प्रतिशत कार्बन के साथ १२ प्रतिशत तक क्रोमियम मिलाकर कुछ 
विशिष्ट कोटि के इस्पात बनाए जाते हैं, जो औजारों और ठप्पों के निर्माण में
 प्रयुक्त होते हैं। तल कठोरीकरण और नाइट्राइडीकरण इस्पात में भी इसका 
प्रयोग होता है, किंतु इसमें क्रोमियम प्राय: २ प्रतिशत से कम ही रहता है। 
सीधे कठोर होनेवाले बॉल वेयरिंग (ball bearing) की गोलियों और दलित्र गोलियों (crusher ball) के निर्माण के इस्पातों में क्रोमियम का अंश पर्याप्त होता है।

मिश्रक तत्वों को प्राय: 
पूरक संयोजन में मिलाकर बेजोड़ गुणों के इस्पात तैयार किए जाते हैं, जिनका 
नियत्रण इच्छानुसार किया जा सकता है। कार्बाइड संरचना को सुधारने और फेराइट
 और क्रोमियम को सुदृढ़ और परिष्कृत करने में निकल का व्यवहार हो सकता है।

इस्पात का प्रयोग करने में 
अनेक बातों का, जैसे कठोरीकरण की गहराई, ऑक्सीकरण प्रतिरोध, गढ़ाई गुण, उच्च
 और निम्न ताप पर व्यवहार, तनाव और संघट्ट सामर्थ्य आदि का ध्यान रखना पड़ता
 है। इस्पात के गुणों के विकास तथा संघटन द्वारा निर्धारित या प्रतिबंधित 
सीमा में यांत्रिक गुणों का नियंत्रण करने लिए उष्मा उपचार आवश्यक है। उसी 
कार्बन अंश के कार्बन इस्पात की अपेक्षा मिश्रधातु इस्पात बहुत अधिक मजबूत 
और कुछ ही कम तन्य होते हैं और लगभग उसी तनाव क्षमता के कार्बन इस्पात की 
अपेक्षा अधिक तन्य और उच्चतर प्रत्यास्थ अनुपाती होते हैं।

निकल, क्रोमियम और अन्य एक,
 या अधिक, मिश्रक तत्वयुक्त इस्पात कई प्रकार के होते हैं, जिनका रासायनिक 
संघटन की दृष्टि से वर्गीकरण इस प्रकार है :

निकल-क्रोमियम-इस्पात में निम्नलिखित अनुपातों में निकल और क्रोमियम होते हैं:

निकल % 
  	क्रोमियम 
  % 

1.00-
1.50	0.45-
0.75

1.00-
1.50	0.60-
0.92

1.50-
2.00	0.90-
1.25

2.75-
3.25	0.60-
0.95

3.25-
3.75	1.25-
1.75

उच्च निकल-क्रोमियम-इस्पात में ४.५ प्रतिशत निकल और १.४ प्रतिशत क्रोमियम होता है।

निकल-क्रोमियम-मालिब्डिनम इस्पात में मिश्रक तत्वों का अनुपात प्राय: इस प्रकार का है:

निकल % 
  	क्रोमियम 
  % 	मालिब्डिनम 
  % 

1.65-
2.00	0.30-
0.60	0.20-
0.30

1.50-
2.00	0.50-
0.80	0.30-
0.40

1.50-
2.00	0.60-
0.90	0.20-
0.30

(क) ३.५%
 निकल, ०.८%
 क्रोमियम और ०.३%
 मालिब्डिनम, या (ख) ३.५%
 निकल, ०.८%
 क्रोमियम और ०.२५%
 वैनेडियम, या (ग) ३.५%
 निकल, ०.८%
 क्रोमियम और १.०%
 टंगस्टन।

निम्न निकल-क्रोमियम-इस्पात में ०.५%
 निकल, ०.५%
 क्रोमियम तथा ०.१२%
 वैनेडियम होता है।

निम्न निकल-ताँबा-क्रोमियम इस्पात में कार्बन ०.१५%
, निकल ०.७५%
, क्रोमियम ०.६०%
 और ताँबा ०.५०%
 तक होता है। वेल्ड किए हुए निम्नताप दाबपात्रों में इसका प्रयोग सफलतापूर्वक किया गया है।

निकल-क्रोमियम-मालिब्डिनम-वैनेडियम इस्पात में १.७५%
 निकल, ०.६५%
 क्रोमियम, ०.४५%
 मालिब्डिनम और ०.१५%
 वैनेडियम होता है। इन मिश्रक तत्वों के अतिरिक्त गुणों के और सुधार के लिए
 कार्बन तथा मैंगनीज़ डाले जाते हैं। कार्बन की मात्रा ०.१० से ०.६०%
 तक और मैंगनीज़ की ०.२५ से १.० प्रतिशत तक रह सकती है।

संसाधन (processing) और ऊष्मा-उपचार-विधियों पर आधारित इन इस्पातों को प्राय: निम्नलिखित वर्गों में विभाजित किया जाता है :

कार्बुरीकृत
 इस्पात में कार्बन का अंश ०.२५ प्रति शत तक होता है। इसे गढ़ने, मशीनीकरण, 
कार्बुरीकरण और ऊष्मा उपचार के बाद कठोर या घिसाई प्रतिरोधी पृष्ठ के लिए 
तथा उच्च दृढ़ता और उच्च आघात प्रतिरोध के लिए प्रयुक्त करते हैं। 
कार्बुरीकृत इस्पात का प्रयोग अब घट रहा है और यथासंभव उसके स्थान में 
ऊष्मा उपचारित इस्पात का ही प्रयोग किया जा रहा है।

तैल
 कठोरीकृत इस्पात, जहाँ उच्च सामर्थ्य, पृष्ठकठोरता या दृढ़ता अपेक्षित है 
वहाँ के लिए, अधिक उपयुक्त समझा जाता है। तेल में बुझा होने के कारण इसका 
विरूपण (distortion) पानी में बुझे इस्पात की अपेक्षा कम होता है।

जल कठोरीकृत इस्पात प्राय: कम गहरे (shallow) कठोरीकृत होते हैं और यदि ये सूक्ष्म कणोंवाले हुए तो कठोर पृष्ठ और दृढ़ केंद्रीय खंड या क्रोड (core) के अभीष्ट गुण इनमें एक साथ प्राप्त हो जाते हैं।

जल और तैल कठोरीकृत इस्पातों में कार्बन ०.२० से ०.५० प्रतिशत तक होता है।

ऊपर
 के वर्गीकरण में १, २ और ५ वर्गों के इस्पात कार्बुरीकर इस्पात हैं। 
प्रयुक्ति के पूर्व प्रत्येक कार्बुरीकर इस्पात को किसी न किसी प्रकार का 
ऊष्मा उपचार दिया ही जाता है। कम लागत के लिए और विरूपण रोकने के लिए 
इस्पात की कण-वृद्धि-प्रवृत्ति के अनुसार यथासंभव सरल उपचार होते हैं। 
सूक्ष्म कणवालों का उपचार सरलतम हो सकता है। १.२५%
 निकल ०.६%
 क्रोमियम वाले इस्पात की लागत कम होती है। इसका मशीनीकरण सरल है तथा 
कार्बुरीकरण के बाद उपयुक्त दोहरा उपचार करने पर कठोर, घिसाई प्रतिरोधी 
पृष्ठ और दृढ़ क्रोड़ प्रदान कता है। ट्रैक्टर, ट्रैकगियर, तैलकूप बरमा, रीमर
 कर्तक, मशीनों के औजारों के गियर औश्र अनेक छोटे पुर्जों में जिनमें 
कार्बनइस्पात संतोषप्रद काम नहीं देता, यह इस्पात काम में लाया जाता है। 
क्रोड सामर्थ्य अधिक अपेक्षित होने पर १.७५%
 निकल १.०%
 क्रोमियमन इस्पात का प्रयोग किया जाता है। हेबी ड्यूटी सर्विस के लिए अपेक्षित बड़े खंडों में श्रांति (fatigue) और घिसाई का प्रतिरोध अधिकतम करने के लिए ३.५%
 निकल १.५%
 क्रोमियम तथा ४.५%
 निकल १.५%
 क्रोमियम इस्पात काम आते हैं। इनकी गढ़ाई और ऊष्मा उपचार में असाधारण सावधानी अपेक्षित होती हैं।

वर्ग ५ से इस्पात का निर्माण, जिसकी लागत १.२५%
 निकल ०.६%
  क्रोमियम इस्पात से कुछ अधिक है, मूलत: रिंग गियर्स पिनियन्स के लिए किया
 गया था। इसमें निकल की दृढ़ता, क्रोमियम का कठोरीकरण और वैनेडियम के 
कणसुधार गुणों का प्रभाव संमिलित है।

१.२५%
 निकल ०.६%
 क्रोमियम इस्पात, जिसमें कार्बन का अंश ०.२०%
 से ०.६०%
 तक होता है, तैल या जल में शमित किया जा सकता है, किंतु जिन इस्पातों में ०.४०%
 से अधिक कार्बन होता है उनका और जटिल आकार के सभी सामानों का तैल में शमन ही उत्तम होता है। लगभग ०.३०%
 कार्बन वाले इस्पात धुरी, चालनदंड, प्रतिबलित दुपेचा, बोल्ट, नट, 
स्टियरिंग के कोने और बाहों, ड्रिल कॉलर, क्राउन ब्लॉक और दो इंच तक की 
मोटाई के अन्य खंडों में काम आते हैं। ०.३०%
 और ०.३०%
 कार्बन अंशक ४८२.२�
सेंटीग्रेड़ तक अच्छे सरकन (creep) प्रतिरोधी होते हैं, अत: बाल्व कोरों (flanges)
 और अन्य उच्च ताप पुरजों (फिटिंग्स) में काम आते हैं। तापानुशीतित अवस्था 
में निम्नकार्बन अंशक इस्पातों को शीत संपीडित करके मोटर गाड़ी के ढाँचे 
जैसे आकार दिए जा सकते हैं। ०.४०%
 कार्बन अंशक को अंतर्ग्रांही वाल्बों, हेबी ड्यूटी मशीन के औजार गियरों, 
मशीन बेल्चा के पुर्जों, तैल कूप औजार जोड़ों आदि में काम लाते हैं। ४०० 
ब्रिनेल कठोरतांक (B.H.N.) तक संस्कारित (tempered), ०.४०%
 कार्बन अंशक इस्पात सड़क निर्माण और उत्खनन यंत्रों के पुर्जों में घिसाई प्रतिरोध गुण के कारण काम आते हैं।

गंभीर कठोरीकरण गुण अपेक्षित होने पर, उदाहरणार्थ २।। या ३ इंच के बड़े खंडोंवाले पुर्जों में ०.४०%
 और ०.५०%
 कार्बन अंशकों में प्राय: २%
 निकल १%
 क्रोमियम इस्पात काम आता है।

०.३५%
 कार्बन वाले ३%
 निकल ०.७५%
 क्रोमियम इस्पात में, तेल शमन और ४८२.२�
सें. से ६३८.८�
सें. तक प्रतिकर्षण के उपरांत, उच्च श्रांति प्रतिरोधी गुण उत्पन्न हो जाते
 हैं और ये उन पुर्जो में अत्यंत लाभप्रद हैं जो कभी कभी अतिप्रतिबलित हो 
जा सकते हैं। ०.४५%
 और ०.५०%
 कार्बन अंशक, हेवी ड्यूटी मशीन गियरों में और जहाँ भी उच्च सामर्थ्य, सुतन्यता और श्रांति प्रतिरोध अपेक्षित होता है, काम आता है।

०.३%
 और ०.४%
 कार्बन वाले ३.५%
 निकल १.५%
 क्रोमियम इस्पात तीन चार इंच के खंडों की ढलाई में, यांत्रिक गुण संबंधी दृढ़ अपेक्षाओं के लिए, काम आते हैं।

वर्ग
 ३. में वर्णित निकल-क्रोमियम-मालिब्डिनम इस्पात में कार्बन की प्रतिशतता 
०.२० और ०.५० के बीच रहती है। ये इस्पात वायु कठोरीकृत होते हैं। इनका 
उपयोग मुख्यत: इनके गहरे कठोरीकरण गुणों के कारण है, जिसके कारण ये बड़े 
खंडों में उन गुणों को विकसित कर सकते हैं जो अन्य इस्पात छोटे खंडों में 
उन गुणों को विकसित कर सकते हैं जो अन्य इस्पात छोटे खंडों में विकसित करते
 हैं। निम्न कार्बन अंशक इस्पात रेलइंजन के पार्श्व छड़ों, युग्मक छड़ों, 
योजक छड़ों, पट्टों, दाबक्रैकों, खदार और कर्षणगियरों, बाल्टी झाम की पिनों (dredge bucket pins)
 और भाप हथौड़ों के पिस्टन दंडों में उपयोगी हैं। मध्यम कार्बन अंशक इस्पात 
हेवी ड्यूटी क्रैकों, चालन पिनियन और प्रेरक धुरों, गियरों और भारी गढ़ाइयों
 में काम आता है। उच्च कार्बन अंशक इस्पात घूर्णक ईषाओं, गढ़ाई-ठप्पों, उष्ण
 कर्तन धुरियों और विमान के पुर्जों में काम आता है। निकल-क्रोमियमवैनेडियम
 और निकल-क्रोमियम-टंग्स्टन इस्पात वायुयाननिर्माण में काम आते हैं।

एक समान 
  उच्च सामर्थ्य और 
  तन्यता के लिए तैल 
  शमित और गढ़ित 
  (forged), निकल-क्रोमियम-वैनेडियम-मालिब्डिनम 
  इस्पात पाँच से 
  दस इंच तक के व्यस 
  में प्रयुक्त होते 
  हैं।(हृषिको त्रिवेदी)

File: Data/90356.htm
हिंदी विश्वकोश

मिश्रधातु (Alloy) व्यापक रूप में एक ऐसा शब्द 
  है जिसका प्रयोग किसी भी धात्विक वस्तु के लिये होता है, 
  बशर्ते वह रासायनिक तत्व न हो। मिश्रधातु बनाने की कला अति 
  प्राचीन है। सत्य तो यह है कि काँसे का महत्व एक युग में इतना 
  अधिक था कि मानव सभ्यता के विकास के उस युग का नाम ही काँसा 
  युग पड़ गया है। यद्यपि शुद्ध धातुओं के कई उपयोगी गुण 
  हैं, जैसे ऊष्मा और विद्युत् की सुचालकता, तथापि यांत्रिक 
  और निर्माण संबंधी कार्यों में साधारणतया शुद्ध धातुएँ उपयोग 
  में नहीं लाई जातीं, क्योंकि इनमें आवश्यक मजबूती नहीं होती। 
  धातु को अधिक मजबूत बनाने की सबसे महत्वपूर्ण विधि धातुमिश्रण 
  (alloying) है। इस दिशा 
  में १९ वीं शताब्दी में बहुत अधिक प्रयास हुआ, उसी का फल है कि 
  अनेक उपयोगी कार्यों के लिये आज पाँच हजार से भी अधिक मिश्रधातुएँ 
  उपलब्ध हैं और नई मिश्रधातुएँ तैयार करने के लिये नित्य 
  नए नए प्रयोग किए जा रहे हैं। आज किसी विशेष उपयोग के लिये 
  इच्छित गुणोंवाली मिश्रधातुएँ बनाई जाती है।

  धातुएँ जब किसी सामान्य विलयन, जैसे अम्ल, 
  में घुलती है तब वे अपने धात्विक गुणों को छोड़ देती हैं 
  और साधारणतया लवण बनाती हैं, किंतु पिघलाने पर जब वे 
  परस्पर घुलती हैं तब वे अपने धात्विक गुणों के सहित रहती 
  हैं। धातुओं के ऐसे ठोस विलयन को मिश्रधातु कहते हैं। अनेक 
  मिश्रधातुओं में अधातुएँ भी अल्प मात्रा में होती हैं, किंतु संपूर्ण 
  का गुण धात्विक रहता है। अत: १९३९ ई० में अमरीका वस्तु परीक्षक 
  परिषद् ने मिश्रधातु की निम्नलिखित परिभाषा की- ''मिश्रधातु 
  वह वस्तु है जिसमें धातु के सब गुण होते हैं। इसमें दो 
  या दो से अधिक धातुएँ, या धातु और अधातु होती है, जो पिघली 
  हुई दशा में एक दूसरे से पूर्ण रूप से घुली रहती हैं और 
  ठोस होने पर स्पष्ट परतों में अलग नहीं होती। प्रारंभ में 
  मिश्रधातु का अधिकतम उपयोग सिक्कों और आभूषणों के बनाने 
  में होता था। ताँबे के सिक्कों में ताँबा, टिन और जस्ता क्रमश: 
  ९५/४ तथा १ प्रतिशत रहते हैं। सन् १९२० तक इंग्लैंड में चाँदी 
  के सिक्के, 'स्टीलिंग' चाँदी के बनाए जाते थे, जिसमें चाँदी 
  और ताँबा क्रमश: ९२.५ और ७.५ प्रतिशत होते थे। अमरीका में 
  चाँदी के सभी सिक्कों में चाँदी और ताँबा क्रमश: ९० तथा १० प्रतिशत 
  होते हैं। इंग्लैंड के सोने के सिक्कें में सोना और ताँबा 
  क्रमश: ९१.६७ और ८.३३ प्रतिशत होते हैं और अमरीका के सोने 
  के सिक्कों में सोना ९० प्रतिशत तथा शेष अन्य धातुएँ, विशेषकर 
  ताँबा रहता है। प्लैटिनयम, सोना तथा चाँदी के आभूषणों 
  के रंगो में सुंदरता लाने के लिये उनको कठोर, मजबूत 
  तथा टिकाऊ बनाने के लिये, या उन्हें सस्ते मूल्यों में विक्रय 
  के लिये दूसरी धातुओं के साथ मिलाकर काम में लाते हैं।

  यह निश्चय करना कि मिश्रधातुएँ साधारण मिश्रण 
  हैं या रासायनिक यौगिक, एक जटिल समस्या है। कुछ अर्थों में 
  ये रासायनिक यौगिक हैं, क्योंकि जब सोडियम सरस बनाया 
  जाता है, तब सोडियम के हर एक टुकड़े को पार में डालने 
  से प्रकाश की तीव्र ज्वाला निकलती है और पारा गरम हो जाता 
  है, यह यौगिक बनने का लक्षण है। इसी प्रकार पिघलते हुए 
  सोने में जब ऐल्युमिनियम धातु का एक टुकड़ा डालते हैं, तब 
  इतनी अधिक ऊष्मा उत्पन्न होती है कि संपूर्ण पिघली हुई 
  धातु उज्जवल प्रकाशमय हो जाती है। अनेक मिश्र धातुओं का रंग 
  अपने अवयव धातुओं के रंगों से बिल्कुल भिन्न होता है। उदाहरणार्थ, 
  चाँदी और जस्ता दोना श्वेत रंग के होते हैं, किंतु इनसे 
  जो मिश्रधातु बनती है उसका रंग अति सुंदर गुलाबी होता 
  है। सोना पीला और ऐल्युमीनियम श्वेत होता है, किंतु इनकी 
  मिश्रधातु का रंग अति चमकीला नीललोहित होता है। यह गुण 
  भी यौगिकों का है।

  मिश्रधातुओं के गलनांक निकालने पर ज्ञात 
  हुआ है कि मिश्र धातुओं का व्यवहार दो प्रकार का है: कुछ मिश्रधातुओं 
  का गलनांक जैसे जैसे किसी अवयव धातु की मात्रा बदलती हैं 
  वैसे-वैसे बदलता है, यह मिश्रण का गुण है, और कुछ मिश्रधातुओं 
  का गलनांक एक स्थिर ताप होता है, जो प्रकट करता है कि 
  मिश्रधातुएँ यौगिक हैं।

  ऊपर वर्णित फलों द्वारा तथा सूक्ष्मदर्शी, एक्स-किरण 
  वर्णक्रम मापी, ऊष्मीय तथा रासायनिक विश्लेषण और दूसरे 
  भौतिक परीक्षणों द्वारा मिश्रधातओं के संगठन तथा क्रिस्टलीय 
  रचना के विस्तृत अध्ययन के परिणामस्वरूप, मिश्रधातुओं को 
  तीन श्रेणियोें में रखा गया है। यह विभाजन मिश्रधातुओंश् 
  में अवयव धातुओं के परमाणुओं का समूह किस प्रकार से 
  संगठित है, उसके आधार पर किया गया है। ये तीन श्रेणियाँ 
  निम्नलिखित हैं:

  (१) समान्य मिश्रण--- इस प्रकार की मिश्रधातुओं 
  में अवयव धातुएँ जब पिघली हुई होती हैं, तब वे एक दूसरे 
  में घुली हुई रहती हैं, किंतु ठोस होने पर धातुओं के 
  क्रिस्टल अलग-अलग हो जाते हैं, अर्थात् धातुएँ परस्पर अविलेय 
  हैं। इसश् प्रकार मिश्रधातु प्रत्येक अवयव धातु के शुद्ध क्रिस्टल का 
  मिश्रण होती है और ठंडा करने पर कोई एक अवयव धातु 
  ठोस रूप में पृथक् हो जाती है। उदाहरणार्थ, एक तरल मिश्रधातु, 
  जिसमें मात्रानुसार १० भाग सीसा और ९० भाग टिन होते हैं, 
  जब ठंडी की जाती है तब शुद्ध टिन के क्रिस्टल प्रथम उसी प्रकार 
  से पृथक् होते हैं जिस प्रकार शुद्ध हिम के क्रिस्टल चीनी के 
  तनु विलयन में से ठंडा करने पर पृथक् होते हैं। जिस ताप 
  पर टिन के क्रिस्टल पृथक होना प्रारंभ करते है, वह ताप शुद्ध 
  टिन के गलनांक से कम होता है। टिन के गलनांक को जब 
  उसमें सीसा घुला रहता है, ज्ञात कर सीसे का अणुभार उसी नियम 
  द्वारा निकालते हैं जिस नियम से पानी में घुली वस्तओं का अणुभार 
  निकालते हैं। इस विधि से उन कई धातुओं का अणुभार निकाला 
  गया है, जो तनुघात्विक विलयन में अलग परमाणु के रूप में 
  रहती है। सीसा-ऐंटीमनी मिश्रधातु मिश्रण श्रेणी की है। ऐंटीमनी 
  भंगुर होता है और सीसा मुलायम। मुद्रण धातु सीसी, ऐंटीमनी 
  और अत्यंत कम मात्रा में टिन की मिश्रधातु है। इस मिश्रधातु 
  में ऐंटीमनी की कठोरता तो होती है, किंतु यह उसकी तरह 
  भंगुर नहीं होती।

  (२) ठोस विलयन--- इस प्रकार की मिश्रधातुओं 
  में एक अवयव धातु के परमाणु दूसरी अवयव धातु के क्रिस्टलीय 
  ढाँचे (crystalline lattice) 
  में भली-भाँति बैठ जाते हैं। ठोस विलयन श्रेणी की मिश्रधातुएँ 
  दो भिन्न प्रकार की होती है: (क) प्रतिस्थापित ठोस विलयन 
  वे होते हैं, जिनमें एक तत्व के परमाणु दूसरे तत्व के क्रिस्टलीय 
  ढाँचे में उन्हीं स्थानों को ग्रहण करते हैं जहाँ पर उनके पहले 
  दूसरे तत्व के परमाणु स्थित थे। इस प्रकार की ठोस विलेयता 
  दोनों तत्वों के परमाणुओं के अर्द्धव्यास सर्वसम (identical), या लगभग समान हों, 
  तो ठोस विलेयता पूर्ण रूप से होगी। उदाहरणार्थ, ताँबे के 
  परमाणु का अर्द्धव्यास १.२७५ ´१०-८ सेमी० तथा निकल के परमाणु का 
  अर्द्धव्यास १.२४३´१०-८ 
  सेंमी० का होता है, अत: इनकी मिश्रधातु में ठोस विलेयता 
  पूर्ण रूप से होगी। अगर अर्द्धव्यासों में अधिक अंतर हो, जैसे 
  टिन और सीसे के परमाणुओं का अर्द्धव्यासों में अधिक अंतर हो, 
  जैसे टिन और सीसे के परमाणुओं का अर्द्धव्यास क्रमश: १.५०´१०-८ 
  तथा १.७४६´१०-८ 
  सेंमी० है, तो केवल सीमित ठोस विलेयता होगी। अगर 
  दोनों धातुओं के ऋणविद्युती अंातर (electronegative 
  difference) में कमी हो, तो इस प्रकार की ठोस विलेयता 
  और भी अच्छी तरह से होगी। (ख) अंतराकाशी (interstitial) मध्य ठोस विलयन-इस प्रकार की 
  मिश्रधातुओं में अधातु तत्त्व, जैसे हाइड्रोजन, कार्बन, नाइट्रोजन 
  और बोरॉन के लघु परमाणु धातु के क्रिस्टलीय ढाँचे के मध्यस्थानों 
  में अपना स्थान बनाते हैं। साधारणत: इससे धातु की रचना 
  में कोई विशेष अंतर नहीं पड़ता है, केवल उसमें थोड़ी सी 
  विकृति (distortion) आ जाती 
  है। हॉग (Hogg) के अनुसार 
  अंतराकाशी मध्य ठोस विलयन तभी बनेंगे, जब अधातु और धातु 
  के परमाणुओं के अर्द्धव्यासों का अनुपात ०.५९ से कम हो।

  ताँबा-निकल की अनेक मिश्रधातुएँ जिनका महत्वपूर्ण 
  उपयोग है, ठोस विलयन की श्रेणी में आती हैं, उदाहरणार्थ, 
  वे मिश्रधातुएँ जिनसे निकल के सिक्के, राइफल की गोलियों 
  की टोपियाँ और एक तार जिसका वैद्युत प्रतिरोध अधिक होता 
  है, बनता है। कनाडा के बहुत से खनिजों में ताँबा और निकल 
  के सल्फाइड होते हैं, जिनको गलाने से एक मिश्रधातु मिलती 
  है। इसमें निकल और ताँबा क्रमश: ६७ और २८ प्रतिशत तथा शेष 
  पाँच प्रतिशत में लोहा और मैंगनीज़ होते हैं। इस मिश्रधातु 
  को मोनेल (Monel) धातु 
  कहते हैं। यह अधिक तन्य, लचीली तथा संक्षारण प्रतिरोधक होती 
  है।

  (३) अंतराधातुक यौगिक (Intermetallic 
  compound)--- साधारणत: धातुएँ एक दूसरे के साथ संयोग 
  कर यौगिक नहीं बनातीं, किंतु ऊष्मा विश्लेषण द्वारा ज्ञात हुआ 
  है कि धातुएँ एक दूसरे के साथ संयोग कर बहुत अधिक संख्या 
  में यौगिक बनाती हैं। इन यौगिकों का वर्गीय नाम अंतराधातुक 
  यौगिक है। इस प्रकार के सबसे अधिक यौगिक क्षार और क्षारीय 
  मिट्टी की धातुए,ँ आवर्त सारणी के विषम उपवर्गो (odd 
  subgroups) की धातुओं के साथ संयोग करके, बनाती हैं। 
  इन यौगिकों में धातुएँ किस मात्रा में मिली हुई हैं, इसको 
  रासायनिक सूत्रों द्वारा दर्शाते हैं। इन सूत्रों के अध्ययन से 
  ज्ञात होता है कि इस प्रकार के यौगिक संयोजकता के उन 
  सब नियमों का उल्लंघन करते हैं जो धातु तथा अधातु के संयोग 
  से बननेवाले यौगिकों द्वारा प्रतिपादित हुए है। उदाहरणार्थ, 
  सोडियम, टिन और सीसा के साथ रासायनिक क्रिया कर निम्नलिखित 
  यौगिक बनाता है :

  सो वं६ (NaSn6), सो बं४ 
  (NaSn4), सो वं३ 
  (NaSn3), सो वं२ 
  (NaSn2), सो वं 
  (NaSn), सो४ वं२ 
  (Na4 Sn2), सो 
  सी५ (Na Pb5), 
  सो४ सी९ (Na4 
  Pb9), सो सी (Na 
  Pb), सो२ सी (Na2 
  Pb), तथा सो४ सी (Na4 
  Pb)।

  अनेक अंतराधातुक यौगिक बहुत स्थायी होते 
  हैं और अपने गलनांक से अधिक ताप पर गरम करने से भी अपनी 
  अवयव धातुओं में विघटित नहीं होते। ये यौगिक तरल अमोनिया 
  में घुलते हैं और इस प्रकार से जो विलयन तैयार होता 
  है, वह वैद्युत् चालक होता है। जब इनका वैद्युत अपघटन 
  किया जाता है, तब एक अवयव धातु, जो दूसरी की अपेक्षा न्यून 
  धनविद्युती (electropositive) 
  होती है, धनाग्र पर जमती है और दूसरी ऋणाग्र पर। अंतराधातुक 
  यौगिक क्यों बनाता है, इसकी अभी तक सैद्धांतिक व्याख्या नहीं 
  हुई। केवल इतना ही प्रतिपादित हो पाया है कि वे धातुएँ, 
  जिनके गुण एक से हैं, एक दूसरे के साथ संयोग नहीं करती 
  हैं। चूँकि इस प्रकार की मिश्रधातुएँ कठोर, भंगुर, बहुत 
  ही कम तन्यशील तथा लचीली होती हैं, अत: इनमें से केवल 
  कुछ ही उपयोगी हैं।

  मिश्रधातुओं के भौतिक तथा रासायनिक गुण 
  अपनी अवयव धातुओं के गुणों से भिन्न होते हैं और मिश्रधातुओं 
  के गुण किसी भी प्रकार से अवयव धातुओं के गुणों के माध्य 
  नहीं होते। यह भिन्नता इस कारण से है कि जब धातुओं को 
  एक साथ पिघलाते हैं, तब वे कितने ही अंतराधातुक यौगिक 
  तथा ठोस विलयन बनाती हैं। मिश्रधातु का घनत्व अपनी अवयव-धातुओं 
  के माध्य घनत्व से कम या अधिक हो सकता है। कुछ मिश्रधातुओं 
  का रंग अपनी अवयव धातुओं के रंगों से बिल्कुल ही भिन्न होता 
  है। ये अपनी अवयव धातुओं से कठोरतर, किंतु कम लचीली तथा 
  घातवर्घ्य, और अधिक भंगुर होती हैं। मिश्रधातुओं का गलनांक 
  सर्वदा अधिकतम ताप पर पिघलनेवाली अवयवधातु के गलनांक 
  से भी कम होता है। और प्राय: न्यूनतम ताप पर पिघलनेवाली 
  अवयव धातु के गलनांक से भी कम होता है। उदाहरणार्थ, एक 
  मिश्रधातु, जिसमें सीसा (४ भाग), टिन (२ भाग), बिस्मथ (६ भाग) 
  तथा कैडमियम (१ भाग) हैं, ७५˚सें० 
  पर गलती है, जब कि न्यूनतम ताप पर पिघलने वाली अवयव-धातु, 
  टिन का गलनांक २३२˚सें० 
  है। ये सब वे गुण हैं जिनके कारण मिश्रधातुएँ शुद्ध धातुओं 
  से अधिक मूल्यवान हो जाती हैं तथा उद्योग में अधिक उपयोगी 
  सिद्ध होती हैं।

  सब मिश्रधातुओं को साधारणतया लौह तथा 
  अलौह मिश्रधातुओं में विभाजित किया गया है। जब मिश्रधातु 
  में लोहा आधार धातु रहता है, तब वह लौह तथा जब आधार 
  धातु कोई अन्य धातु होती है, तब वह अलौह मिश्रधातु कहलाती 
  है। कुछ मुख्य अलौह मिश्रधातुएँ निम्नलिखित हैं:

  (१) ऐल्युमिनियम-पीतल (Aluminimum-brass)--- 
  इसके संगठन में ताँबा, जस्ता और ऐल्युमिनियम हैं, जो क्रमश: 
  ७१-५५, २६-४२ तथा १-६ प्रतिशत तक होते हैं। इसका उपयोग पानी 
  के जहाजों तथा वायुयान के नोदकों (propeller) 
  के निर्माण में होता है।

  (२) ऐल्युमिनियम-कांसा--- इसमें ताँबा ९९-८९ 
  तथा ऐल्युमिनियम १-११ प्रतिशत तक होता है। यह अति कठोर 
  तथा संक्षारण अवरोधक होता है। इसके बरतन बनाए जाते 
  हैं।

  (३) बबिट (Babit) धातु---इसमें टिन, ऐंटीमनी 
  तथा ताँबा की प्रतिशत मात्रा क्रमश: ८९, ७.३ तथा ३.७ होती है। 
  इसका मुख्य उपयोग बॉल बियरिंग बनाने में होता है।

  (४) घंटा घातु (Bell metal)--- इसमें ताँबा और 
  टिन की प्रतिशत मात्रा क्रमश: ७५-८० और २५-२० तक होती है। इससे 
  घंटे आदि बनाए जाते हैं।

  (५) पीतल---इसमें ताँबा ७३-६६ तथा जस्ता २७-३४ 
  प्रतिशत तक होता है। इसका उपयोग चादर, नली तथा बरतन 
  बनाने में होता है।

  (६) कार्बोलाय (Carboloy)--- यह टंग्स्टन कार्बाइड 
  तथा कोबल्ट की मिश्रधातु है। इससे रगड़ने और काटने वाले 
  यंत्र बनाए जाते हैं।

  (७) कॉन्स्टैंटेन (Constantan)--- इसमें तांबा ६०-४५, 
  निकल ४०-५५, मैगनीज ०-१.४, कार्बन ०.१ प्रतिशत तथा शेष लोहा 
  होता है। इसका उपयोग वैद्युत-तापमापक यंत्रों तथा ताप 
  वैद्युत-युग्म (thermocouple) 
  बनाने में होता है, क्योंकि यह विद्युत् का प्रबल प्रतिरोधक 
  होता है।

  (८) डेल्टा धातु (Delta metal)--- इसमें ताँबा ५६-५४, 
  जस्ता ४०-४४, लोहा ०.९-१.३, मैंगनीज ०.८-१.४ और सीसा ०.४-१.८ प्रतिशत 
  तक होता है। यह मृदु इस्पात के समान मजबूत है, किंतु 
  उसकी तरह सरलता से जंग खाकर नष्ट नहीं होती। इसका उपयोग 
  पानी के जहाज बनाने में होता है।

  (९) डो धातु (Dow metal)--- इसमें मैग्नीशियम 
  ९०-९६, ऐल्युमिनियम १०-४ प्रतिशत तक तथा कुछ अंशों में मैंगनीज़ 
  होता है। इसका उपयोग मोटर तथा वायुयान के कुछ हिस्सों 
  को बनाने में होता है।

  (१०) जर्मन सिलवर--- इसमें ताँबा ५५, जस्ता २५ और 
  निकल २० प्रतिशत होता है। कुछ वस्तुओं को बनाने में चाँदी 
  के स्थान पर इसका उपयोग करते हैं, क्योंकि इससे बनी 
  वस्तुएँ चाँदी के समान ही होती हैं।

  (११) हरित स्वर्ण (Green gold)--- इसमें सोना, चाँदी 
  और कैडमियम, क्रमश: ७५, ११-२५ तथा १३-० प्रतिशत तक, होते हैं। 
  इसके आभूषण बनाए जाते हैं।

  (१२) गन मेटल (Gun metal)--- इसमें ताँबा ९५-७१, 
  टिन ०-११, सीसा ०.-१३, जस्ता ०-५ तथा लोहा ०-१.४ प्रतिशत तक होता 
  है। इससे बटन, बिल्ले, थालियाँ तथा दाँतीदार चक्र (gear) बनाए जाते हैं।

  (१३) मैग्नेलियम (Magnalium)--- इसमें ऐल्युमिनियम 
  ९५-७० प्रतिशत तथा मैग्नीशियम ५-३० प्रतिशत तक होता है। यह 
  मिश्रधातु हल्की होती है। इसका उपयोग विज्ञान संबंधी यंत्रों 
  तथा तुलादंड बनाने में होता है।

  (१४) नाइक्रोम (Nichrome)--- इसमें निकल ८०-५४, 
  क्रोमियम १०-२२, लोहा ४.८-२७ प्रतिशत तक होते हैं। ऊँचे ताप 
  पर इसका संक्षारण नहीं होता तथा इसका वैद्युत प्रतिरोध 
  अधिक होता है। इसका उपयोग ऊष्मक (heater) बनाने में होता है।

  (१५) पालौ (Palau)--- इसमें सोना ८० तथा 
  पैलेडियम २० प्रतिशत होते हैं। मूषा (crucibles) 
  और थाली बनाने में प्लैटिनम के स्थान पर इसका उपयोग 
  किया जाता है।

  (१६) पर्मऐलॉय (Permalloy)--- इसमें निकल ७८, लोहा 
  २१, कोबल्ट ०.४ प्रतिशत तथा शेष मैगनीज, ताँबा, कार्बन, गंधक 
  और सिलीकन होते हैं। इससे टेलीफोन के तार बनाए जाते 
  हैं।

  (१७) सोल्डर(Solder)--- इसमें सीसा ९७ तथा 
  टिन ३३ प्रतिशत होते हैं। यह धातु दो धातुओं को आपस में 
  जोड़ने के काम आती है।

  (१८) शॉट धातु (Shot metal)--- इसमें सीसा ९९ तथा 
  आर्सेनिक १ प्रतिशत होता है। इससे बंदूक की गीली तथा छरें 
  बनाए जाते हैं।

  (१९) टिन की पन्नी (Tin foil)- इसमें टिन ८८, सीसा 
  ८, ताँबा ४ और ऐंटिमनी ०.५ प्रतिशत होते हैं। यह पन्नी सिगरेट 
  और खाद्य वस्तुओं को सुरक्षित रखने के लिये उनके ऊपर लपेटी 
  जाती है।

  (२०) उड की धातु (Wood metal)--- यह मिश्रधातु सर्वप्रथम 
  उड ने बनाई थी। इसमें बिस्मथ ५०, सीसा २५, टिन १३ और कैडमियम 
  १३ प्रतिशत होते हैं। इसका गलनांक बहुत कम होता है। आग 
  को पानी छिड़क कर बुझानेवाले, स्वचालित यंत्रों में, जो प्लग 
  (plug) लगा रहता है वह 
  इस मिश्रधातु का बना होता है।

  लोह मिश्रधातुएँ---आधुनिक युग में लौहमिश्र धातुओं 
  का अधिकतम महत्व है। इसके अंतर्गत इस्पात और ढलवाँ 
  (cast) तथा पिटवाँ (wrought) लोहा आते हैं। जब शुद्ध 
  गलित लोहे को ठंडा करते हैं, तब १,५३५˚सें० पर तरल लोहे से क्रिस्टलीय 
  रूप में इस प्रकार का लोहा निकलता है। इसको डेल्टा लोहा 
  (δ-लोहा) कहते हैं। यह 
  लोहा दूसरे प्रकार के क्रिस्टल में १,४०४˚सें० 
  पर परिवर्तित हो जाता है। इसको गामा लोहा (γ-लोहा) कहते हैं। यह ९००˚सें० के ऊपर स्थायी रहता है और 
  इस ताप पर ऐल्फा लोहा में परिवर्तित हो जाता है, जो साधारण 
  ताप पर स्थायी रहता है। लोहा और कार्बन का एक यौगिक 
  बनता है, जिसमें कार्बन की प्रतिशत मात्रा ६.६७ होती है। इस 
  मिश्रधातु को सेमेंटाइट (Sementite) 
  कहते हैं। यह मिश्रधातु गामा लोहा (y-लोहा) 
  के साथ ठोस विलयन बनाती है, जिसको ऑस्टेनाइट (Austenite) कहते हैं। इस्पात में 
  कार्बन की मात्रा ०.५ से लेकर १.५ प्रतिशत तक रहती है। जब गलित 
  इस्पात ठोस होता है, तब ऑस्टेनाइट के ठोस विलयन-क्रिस्टल 
  प्राप्त होते हैं। ये क्रिस्टल मुलायम होते हैं और इनसे चद्दरे, 
  छड़ तथा तार सरलता से बनाए जाते हैं।

  मोटर गाड़ियों के विकास के साथ साथ वे 
  तत्व, जिनको केवल रसायनज्ञ ही जानते थे, इस्पात के साथ 
  मिश्रधातु बनाने के उपयोग में लाए गए। ये इस्पात मिश्रधातुएँ 
  मोटर गाड़ियों के इंजिनों के हिस्से बनाने तथा ये हिस्से 
  जिन यंत्रों से बनाए जाते हैं, उनको बनाने में काम आती हैं। 
  उदाहरणार्थ, मैंगनीज से इस्पात की मजबूती बढ़ती है और 
  यह ऑक्सीजन और गंधक को, जो इस्पात को दुर्बल तथा भंगुर 
  बना देते हैं, इस्पात में से अलग कर देता है। निकल इस्पात 
  की मजबूती को बिना उसकी भंगुरता बढ़ाए बढ़ा देता है। क्रोमियम 
  की कम मात्रा इस्पात को कठोरता प्रदान करती है और इसकी 
  अधिक मात्रा इस्पात को संक्षारण से बचाती है। स्टेनलेस स्टील 
  में क्रोमियम होता है। वैनेडियम-इस्पात (vanadium-steel) 
  आघातसह (shock proof) होता 
  है और मोलिब्डेनम्-इस्पात (molybdenum-steel) 
  अधिक कठोर तथा ऊष्मा अवरोधक होता है। इस्पात-मिश्रधातुएँ 
  केवल कार्बन-इस्पात से अधिक महँगी पड़ती हैं।

  सं० ग्रं०-जर्नल ऑव केमिकल एजुकेशन, खंड 
  ४ (पृष्ठ ५८३) और खंड १३ (पृष्ठ ५३), थेराल्ड मोएलर: इनॉर्गैनिक 
  केमिस्ट्री (जौन विली एडं संस)। 

  [बैजनाथ 
  प्रसाद]
